Repository: tdpham2/Compare_experimental_simulated_isotherms

# Compare_experimental_simulated_isotherms

File: simulated_isotherms/Acetone/10.1002ejic.200900144/FUDQIF.cif

#######################################################################
#
#                 Cambridge Crystallographic Data Centre
#                                CCDC 
#
#######################################################################
#
# If this CIF has been generated from an entry in the Cambridge 
# Structural Database, then it will include bibliographic, chemical, 
# crystal, experimental, refinement or atomic coordinate data resulting 
# from the CCDC's data processing and validation procedures.
#
#######################################################################

data_FUDQIF
_chemical_formula_moiety         '(C8 H8 F6 N4 Si1 Zn1)n'
_chemical_name_systematic        
catena-((\m~2~-hexafluorosilicato)-bis(\m~2~-pyrazine)-zinc(ii))
_symmetry_cell_setting           tetragonal
_symmetry_space_group_name_H-M   'P 4/m m m'
_symmetry_Int_Tables_number      123
_space_group_name_Hall           '-P 4 2'
loop_
_symmetry_equiv_pos_site_id
_symmetry_equiv_pos_as_xyz
1 x,y,z
2 -x,-y,z
3 -y,x,z
4 y,-x,z
5 -x,y,-z
6 x,-y,-z
7 y,x,-z
8 -y,-x,-z
9 -x,-y,-z
10 x,y,-z
11 y,-x,-z
12 -y,x,-z
13 x,-y,z
14 -x,y,z
15 -y,-x,z
16 y,x,z
_cell_length_a                   7.1409(10)
_cell_length_b                   7.1409(10)
_cell_length_c                   7.6068(15)
_cell_angle_alpha                90
_cell_angle_beta                 90
_cell_angle_gamma                90
_cell_volume                     387.889
_exptl_crystal_colour            colorless
_exptl_crystal_description       block
_cell_formula_units_Z            1
loop_
_atom_site_label
_atom_site_type_symbol
_atom_site_fract_x
_atom_site_fract_y
_atom_site_fract_z
Zn1 Zn 0.5000 0.5000 0.5000
F1 F 0.5000 0.5000 0.2296(7)
F2 F 0.3359(4) 0.3359(4) 0.0000
N1 N 0.5000 0.1958(8) 0.5000
C1 C 0.5000 0.0986(8) 0.3555(7)
H1 H 0.5000 0.1614 0.2485
Si1 Si 0.5000 0.5000 0.0000
Zn1_2 Zn 0.5000 0.5000 -0.5000
Zn1_3 Zn 0.5000 -0.5000 0.5000
Zn1_4 Zn 1.5000 0.5000 0.5000
F1D F 0.5000 0.5000 -0.2296(7)
F1D_2 F 0.5000 0.5000 0.7704(7)
F2A F 0.6641(4) 0.6641(4) 0.0000
F2B F 0.6641(4) 0.3359(4) 0.0000
F2C F 0.3359(4) 0.6641(4) 0.0000
N1A N 0.5000 -0.1958(8) 0.5000
N1B N 0.8042(8) 0.5000 0.5000
N1C N 1.1958(8) 0.5000 0.5000
N1A_2 N 0.5000 0.8042(8) 0.5000
N1C_2 N 0.1958(8) 0.5000 0.5000
C1A C 0.5000 -0.0986(8) 0.3555(7)
C1E C 0.5000 -0.0986(8) 0.6445(7)
C1D C 0.5000 0.0986(8) 0.6445(7)
C1B C 0.9014(8) 0.5000 0.3555(7)
C1C C 1.0986(8) 0.5000 0.3555(7)
C1F C 1.0986(8) 0.5000 0.6445(7)
C1G C 0.9014(8) 0.5000 0.6445(7)
H1E H 0.5000 -0.1614 0.7515
H1D H 0.5000 0.1614 0.7515
H1A H 0.5000 -0.1614 0.2485
H1B H 0.8386 0.5000 0.2485
H1F H 1.1614 0.5000 0.7515
H1G H 0.8386 0.5000 0.7515
H1C H 1.1614 0.5000 0.2485
loop_
_geom_bond_atom_site_label_1
_geom_bond_atom_site_label_2
_geom_bond_site_symmetry_1
_geom_bond_site_symmetry_2
Zn1 F1 1_555 1_555
F1 Si1 1_555 1_555
F2 Si1 1_555 1_555
N1 Zn1 1_555 1_555
C1 N1 1_555 1_555
H1 C1 1_555 1_555
Si1 F1D 1_555 1_555
Zn1_2 F1D 1_555 1_555
Zn1_3 N1A 1_555 1_555
Zn1_4 N1C 1_555 1_555
F1D_2 Zn1 1_555 1_555
F2A Si1 1_555 1_555
F2B Si1 1_555 1_555
F2C Si1 1_555 1_555
N1A C1A 1_555 1_555
N1B Zn1 1_555 1_555
N1C C1C 1_555 1_555
N1A_2 Zn1 1_555 1_555
N1C_2 Zn1 1_555 1_555
C1A C1 1_555 1_555
C1E N1A 1_555 1_555
C1D N1 1_555 1_555
C1B N1B 1_555 1_555
C1C C1B 1_555 1_555
C1F N1C 1_555 1_555
C1G N1B 1_555 1_555
H1E C1E 1_555 1_555
H1D C1D 1_555 1_555
H1A C1A 1_555 1_555
H1B C1B 1_555 1_555
H1F C1F 1_555 1_555
H1G C1G 1_555 1_555
H1C C1C 1_555 1_555
C1E C1D 1_555 1_555
C1F C1G 1_555 1_555

#END

File: simulated_isotherms/Acetone/10.1021ic101517t/OLEKOG.cif

#######################################################################
#
#                 Cambridge Crystallographic Data Centre
#                                CCDC 
#
#######################################################################
#
# If this CIF has been generated from an entry in the Cambridge 
# Structural Database, then it will include bibliographic, chemical, 
# crystal, experimental, refinement or atomic coordinate data resulting 
# from the CCDC's data processing and validation procedures.
#
#######################################################################

data_OLEKOG
_chemical_formula_moiety         '(C22 H18 Br2 N2 O8 Zn2)n,4.4n(C3 H7 N1 O1)'
_chemical_name_systematic        
"catena-[bis(\m~4~-2-Bromobenzene-1,4-dicarboxylato-O,O',O'',O''')-(\m~2~-1,4-diazabicyclo[2.2.2]octane-N,N')-di-zinc(ii) dimethylformamide solvate]"
_symmetry_cell_setting           orthorhombic
_symmetry_space_group_name_H-M   'P b a n'
_symmetry_Int_Tables_number      50
_space_group_name_Hall           '-P 2ab 2b'
loop_
_symmetry_equiv_pos_site_id
_symmetry_equiv_pos_as_xyz
1 x,y,z
2 1/2-x,1/2-y,z
3 1/2-x,y,-z
4 x,1/2-y,-z
5 -x,-y,-z
6 1/2+x,1/2+y,-z
7 1/2+x,-y,z
8 -x,1/2+y,z
_cell_length_a                   14.627(3)
_cell_length_b                   16.176(3)
_cell_length_c                   9.6414(19)
_cell_angle_alpha                90
_cell_angle_beta                 90
_cell_angle_gamma                90
_cell_volume                     2281.22
_exptl_crystal_colour            colorless
_exptl_crystal_description       block
_cell_formula_units_Z            2
loop_
_atom_site_label
_atom_site_type_symbol
_atom_site_fract_x
_atom_site_fract_y
_atom_site_fract_z
C1 C 0.2950(14) 0.6712(13) 0.084(2)
C2 C 0.3454(15) 0.7666(13) 0.085(3)
Br1 Br -0.0191(3) 0.6250(3) 0.7655(5)
Zn1 Zn 0.2500 0.7500 0.34665(10)
O1 O 0.1577(5) 0.6589(4) 0.3845(7)
O2 O 0.1523(5) 0.6639(4) 0.6182(7)
C3 C 0.0609(6) 0.5682(5) 0.5027(7)
N1 N 0.2500 0.7500 0.1346(9)
C4 C 0.1278(6) 0.6367(5) 0.5016(7)
C5 C -0.0576(7) 0.4870(6) 0.6084(9)
C6 C 0.0037(7) 0.5531(5) 0.6093(9)
C1C C 0.2950(14) 0.8288(13) -0.084(2)
C1B C 0.2050(14) 0.6712(13) -0.084(2)
C1A C 0.2050(14) 0.8288(13) 0.084(2)
C2C C 0.3454(15) 0.7334(13) -0.085(3)
C2B C 0.1546(15) 0.7666(13) -0.085(3)
C2A C 0.1546(15) 0.7334(13) 0.085(3)
Br1D Br 0.0191(3) 0.3750(3) 0.2345(5)
Br1B Br 0.5191(3) 0.6250(3) 0.2345(5)
Br1F Br 0.4809(3) 0.3750(3) 0.7655(5)
Zn1D Zn -0.2500 0.2500 0.65335(10)
Zn1B Zn 0.2500 0.7500 0.65335(10)
Zn1B_2 Zn 0.2500 0.7500 -0.34665(10)
Zn1F Zn -0.2500 0.2500 0.34665(10)
Zn1F_2 Zn 0.7500 0.2500 0.34665(10)
Zn1D_2 Zn 0.7500 0.2500 0.65335(10)
O1D O -0.1577(5) 0.3411(4) 0.6155(7)
O1B O 0.3423(5) 0.6589(4) 0.6155(7)
O1F O 0.6577(5) 0.3411(4) 0.3845(7)
O1A O 0.3423(5) 0.8411(4) 0.3845(7)
O1E O -0.3423(5) 0.1589(4) 0.6155(7)
O2D O -0.1523(5) 0.3361(4) 0.3818(7)
O2B O 0.3477(5) 0.6639(4) 0.3818(7)
O2F O 0.6523(5) 0.3361(4) 0.6182(7)
O2C O 0.1523(5) 0.8361(4) 0.3818(7)
O2F_2 O -0.3477(5) 0.3361(4) 0.6182(7)
O2G O -0.1523(5) 0.1639(4) 0.6182(7)
C3D C -0.0609(6) 0.4318(5) 0.4973(7)
C3B C 0.4391(6) 0.5682(5) 0.4973(7)
C3F C 0.5609(6) 0.4318(5) 0.5027(7)
N1B N 0.2500 0.7500 -0.1346(9)
N1D N -0.2500 0.2500 0.8654(9)
C4D C -0.1278(6) 0.3633(5) 0.4984(7)
C4B C 0.3722(6) 0.6367(5) 0.4984(7)
C4F C 0.6278(6) 0.3633(5) 0.5016(7)
C5D C 0.0576(7) 0.5130(6) 0.3916(9)
C5B C 0.5576(7) 0.4870(6) 0.3916(9)
C5F C 0.4424(7) 0.5130(6) 0.6084(9)
C6D C -0.0037(7) 0.4469(5) 0.3907(9)
C6B C 0.4963(7) 0.5531(5) 0.3907(9)
C6F C 0.5037(7) 0.4469(5) 0.6093(9)
C7? C 0.3365(12) 0.7096(10) 0.0798(19)
H1? H 0.3649 0.6972 -0.0088
H2? H 0.3801 0.6900 0.1482
C8? C 0.1781(12) 0.6837(11) 0.083(2)
H3? H 0.1542 0.6604 -0.0024
H4? H 0.1463 0.6549 0.1569
H5? H 0.3150 0.6402 0.1647
H6? H 0.3116 0.6368 0.0058
C9? C 0.2351(10) 0.6636(11) 0.088(2)
H7? H 0.2311 0.6354 0.1761
H8? H 0.2297 0.6195 0.0199
H9? H 0.1221 0.7303 0.1726
H10? H 0.1072 0.7270 0.0157
Br2? Br -0.1305(13) 0.4966(9) 0.7713(15)
loop_
_geom_bond_atom_site_label_1
_geom_bond_atom_site_label_2
_geom_bond_site_symmetry_1
_geom_bond_site_symmetry_2
C1 C2 1_555 1_555
C2 N1 1_555 1_555
Br1 C6 1_555 1_555
Zn1 O1 1_555 1_555
O1 C4 1_555 1_555
O2 C4 1_555 1_555
C3 C4 1_555 1_555
N1 C1 1_555 1_555
C5 C6 1_555 1_555
C6 C3 1_555 1_555
C1C C2C 1_555 1_555
C1B C2B 1_555 1_555
C1A N1 1_555 1_555
C2C C2 1_555 1_555
C2B C2A 1_555 1_555
C2A N1 1_555 1_555
Br1D C6D 1_555 1_555
Br1B C6B 1_555 1_555
Br1F C6F 1_555 1_555
Zn1D O1D 1_555 1_555
Zn1B O2 1_555 1_555
Zn1B_2 N1B 1_555 1_555
Zn1F O2D 1_555 1_555
Zn1F_2 O1F 1_555 1_555
Zn1D_2 O2F 1_555 1_555
O1D C4D 1_555 1_555
O1B Zn1B 1_555 1_555
O1F C4F 1_555 1_555
O1A Zn1 1_555 1_555
O1E Zn1D 1_555 1_555
O2D C4D 1_555 1_555
O2B Zn1 1_555 1_555
O2F C4F 1_555 1_555
O2C Zn1 1_555 1_555
O2F_2 Zn1D 1_555 1_555
O2G Zn1D 1_555 1_555
C3D C5 1_555 1_555
C3B C4B 1_555 1_555
C3F C4F 1_555 1_555
N1B C1C 1_555 1_555
N1D Zn1D 1_555 1_555
C4D C3D 1_555 1_555
C4B O1B 1_555 1_555
C5D C3 1_555 1_555
C5B C3F 1_555 1_555
C5F C3B 1_555 1_555
C6D C3D 1_555 1_555
C6B C3B 1_555 1_555
C6F C3F 1_555 1_555
Zn1 N1 1_555 1_555
C1B N1B 1_555 1_555
C1A C2A 1_555 1_555
C2C N1B 1_555 1_555
C2B N1B 1_555 1_555
O2B C4B 1_555 1_555
C5D C6D 1_555 1_555
C5B C6B 1_555 1_555
C5F C6F 1_555 1_555

#END

File: simulated_isotherms/Acetone/10.1021ja902187d/LUFQUZ02.cif

#######################################################################
#
#                 Cambridge Crystallographic Data Centre
#                                CCDC 
#
#######################################################################
#
# If this CIF has been generated from an entry in the Cambridge 
# Structural Database, then it will include bibliographic, chemical, 
# crystal, experimental, refinement or atomic coordinate data resulting 
# from the CCDC's data processing and validation procedures.
#
#######################################################################

data_LUFQUZ02
_chemical_formula_moiety         '(C8 H4 Fe1 N6 Ni1)n,2n(H2 O1)'
_chemical_name_systematic        
'catena-((\m~2~-Pyrazine)-tetrakis(\m~2~-cyano)-iron-nickel dihydrate)'
_symmetry_cell_setting           orthorhombic
_symmetry_space_group_name_H-M   'P m m m'
_symmetry_Int_Tables_number      47
_space_group_name_Hall           '-P 2 2'
loop_
_symmetry_equiv_pos_site_id
_symmetry_equiv_pos_as_xyz
1 x,y,z
2 -x,-y,z
3 x,-y,-z
4 -x,y,-z
5 -x,-y,-z
6 x,y,-z
7 -x,y,z
8 x,-y,z
_cell_length_a                   7.2666(3)
_cell_length_b                   7.2696(3)
_cell_length_c                   7.2421(3)
_cell_angle_alpha                90
_cell_angle_beta                 90
_cell_angle_gamma                90
_cell_volume                     382.566
_exptl_crystal_colour            red-yellow
_exptl_crystal_description       'rectangular block'
_cell_formula_units_Z            1
loop_
_atom_site_label
_atom_site_type_symbol
_atom_site_fract_x
_atom_site_fract_y
_atom_site_fract_z
Ni1 Ni 0.5000 0.5000 0.0000
Fe1 Fe 0.0000 0.0000 0.0000
N1 N 0.2051(14) 0.2088(11) 0.0000
N2 N 0.0000 0.0000 0.3073(8)
C1 C 0.3243(15) 0.3120(16) 0.0000
C2 C 0.0000 0.1544(11) 0.4031(12)
H1 H 0.0000 0.2661 0.3406
Fe1_2 Fe 0.0000 0.0000 1.0000
Fe1_3 Fe 1.0000 1.0000 0.0000
Fe1_4 Fe 0.0000 1.0000 0.0000
Fe1_5 Fe 1.0000 0.0000 0.0000
N1A N 0.7949(14) 0.7912(11) 0.0000
N1B N 0.2051(14) 0.7912(11) 0.0000
N1C N 0.7949(14) 0.2088(11) 0.0000
N1A_2 N -0.2051(14) -0.2088(11) 0.0000
N1B_2 N 0.2051(14) -0.2088(11) 0.0000
N1C_2 N -0.2051(14) 0.2088(11) 0.0000
N2B N 0.0000 0.0000 0.6927(8)
N2B_2 N 0.0000 0.0000 -0.3073(8)
C1A C 0.6757(15) 0.6880(16) 0.0000
C1B C 0.3243(15) 0.6880(16) 0.0000
C1C C 0.6757(15) 0.3120(16) 0.0000
C2C C 0.0000 0.1544(11) 0.5969(12)
C2B C 0.0000 -0.1544(11) 0.5969(12)
C2A C 0.0000 -0.1544(11) 0.4031(12)
H1A H 0.0000 -0.2661 0.3406
H1B H 0.0000 -0.2661 0.6594
H1C H 0.0000 0.2661 0.6594
O1 O 0.5000 0.5000 0.323(13)
O2? O 0.5000 0.0000 0.399(11)
O3? O 0.5000 0.401(5) 0.5000
loop_
_geom_bond_atom_site_label_1
_geom_bond_atom_site_label_2
_geom_bond_site_symmetry_1
_geom_bond_site_symmetry_2
Ni1 C1 1_555 1_555
Fe1 N1 1_555 1_555
N1 C1 1_555 1_555
N2 Fe1 1_555 1_555
C2 N2 1_555 1_555
H1 C2 1_555 1_555
Fe1_2 N2B 1_555 1_555
Fe1_3 N1A 1_555 1_555
Fe1_4 N1B 1_555 1_555
Fe1_5 N1C 1_555 1_555
N1A C1A 1_555 1_555
N1B C1B 1_555 1_555
N1C C1C 1_555 1_555
N1A_2 Fe1 1_555 1_555
N1B_2 Fe1 1_555 1_555
N1C_2 Fe1 1_555 1_555
N2B C2C 1_555 1_555
N2B_2 Fe1 1_555 1_555
C1A Ni1 1_555 1_555
C1B Ni1 1_555 1_555
C1C Ni1 1_555 1_555
C2C C2 1_555 1_555
C2B N2B 1_555 1_555
C2A N2 1_555 1_555
H1A C2A 1_555 1_555
H1B C2B 1_555 1_555
H1C C2C 1_555 1_555
C2B C2A 1_555 1_555

#END
