Repository: tdpham2/Compare_experimental_simulated_isotherms

# Compare_experimental_simulated_isotherms

File: simulated_isotherms/CO2/10.1002anie.200902836/TUDMAH.cif

#######################################################################
#
#                 Cambridge Crystallographic Data Centre
#                                CCDC 
#
#######################################################################
#
# If this CIF has been generated from an entry in the Cambridge 
# Structural Database, then it will include bibliographic, chemical, 
# crystal, experimental, refinement or atomic coordinate data resulting 
# from the CCDC's data processing and validation procedures.
#
#######################################################################

data_TUDMAH
_chemical_formula_moiety         
'(C36 H54 N10 Ni2 O8)n,3n(C5 H11 N1 O1),6n(H2 O1)'
_chemical_name_systematic        
"catena-[(\m~4~-1,1'-Biphenyl-3,3',5,5'-tetracarboxylato-O,O',O'',O''')-(\m~2~-1,2-bis(1,3,5,8,12-pentaazacyclotetradecan-3-yl)ethane)-di-nickel(ii) N,N-diethylformamide solvate hexahydrate]"
_symmetry_cell_setting           monoclinic
_symmetry_space_group_name_H-M   'C 2/c'
_symmetry_Int_Tables_number      15
_space_group_name_Hall           '-C 2yc'
loop_
_symmetry_equiv_pos_site_id
_symmetry_equiv_pos_as_xyz
1 x,y,z
2 -x,y,1/2-z
3 1/2+x,1/2+y,z
4 1/2-x,1/2+y,1/2-z
5 -x,-y,-z
6 x,-y,1/2+z
7 1/2-x,1/2-y,-z
8 1/2+x,1/2-y,1/2+z
_cell_length_a                   25.2087(5)
_cell_length_b                   16.2843(3)
_cell_length_c                   19.9379(4)
_cell_angle_alpha                90
_cell_angle_beta                 119.319(1)
_cell_angle_gamma                90
_cell_volume                     7136.23
_cell_formula_units_Z            4
loop_
_atom_site_label
_atom_site_type_symbol
_atom_site_fract_x
_atom_site_fract_y
_atom_site_fract_z
_atom_site_U_iso_or_equiv
_atom_site_thermal_displace_type
C1 C 0.13565(14) 0.61267(19) 0.0914(2) 0.0804 Uani
H1 H 0.119 0.5837 0.0428 0.0970 Uiso
H2 H 0.1041 0.6476 0.0905 0.0970 Uiso
C2 C 0.26402(14) 0.7531(2) 0.04233(18) 0.0745 Uani
H3 H 0.3004 0.7866 0.062 0.0890 Uiso
H4 H 0.276 0.6987 0.0647 0.0890 Uiso
C3 C 0.15706(14) 0.55175(17) 0.1571(2) 0.0778 Uani
H5 H 0.1227 0.5205 0.1527 0.0930 Uiso
H6 H 0.1858 0.5137 0.1551 0.0930 Uiso
C4 C 0.21706(16) 0.54399(17) 0.2993(2) 0.0837 Uani
H7 H 0.2474 0.5105 0.2957 0.1010 Uiso
H8 H 0.1876 0.5074 0.3015 0.1010 Uiso
C5 C 0.2476(2) 0.5941(2) 0.3726(2) 0.1010 Uani
H9 H 0.2181 0.6326 0.3721 0.1210 Uiso
H10 H 0.259 0.5573 0.4158 0.1210 Uiso
C6 C 0.30225(17) 0.6405(2) 0.3859(2) 0.0850 Uani
H11 H 0.3291 0.6045 0.3774 0.1020 Uiso
H12 H 0.3239 0.6586 0.439 0.1020 Uiso
C7 C 0.33878(14) 0.76248(19) 0.3445(2) 0.0774 Uani
H13 H 0.37 0.7271 0.3451 0.0930 Uiso
H14 H 0.3561 0.7917 0.3931 0.0930 Uiso
C8 C 0.31711(14) 0.82408(16) 0.2778(2) 0.0694 Uani
H15 H 0.289 0.863 0.2803 0.0830 Uiso
H16 H 0.3516 0.8543 0.2814 0.0830 Uiso
C9 C 0.25177(13) 0.83180(15) 0.13846(18) 0.0619 Uani
H17 H 0.2215 0.8609 0.146 0.0740 Uiso
H18 H 0.2789 0.8725 0.136 0.0740 Uiso
C10 C 0.17101(13) 0.73726(18) 0.05449(18) 0.0668 Uani
H19 H 0.1495 0.7205 0.001 0.0800 Uiso
H20 H 0.143 0.7691 0.0642 0.0800 Uiso
C11 C 0.36945(12) 0.28453(14) 0.2776(2) 0.0681 Uani
C12 C 0.39293(9) 0.36565(12) 0.26606(15) 0.0433 Uani
C13 C 0.44815(9) 0.36664(12) 0.26491(14) 0.0424 Uani
H21 H 0.4703 0.3183 0.2739 0.0510 Uiso
C14 C 0.47021(8) 0.43882(11) 0.25050(12) 0.0359 Uani
C15 C 0.43696(9) 0.51015(12) 0.23712(14) 0.0407 Uani
H22 H 0.4513 0.5587 0.2272 0.0490 Uiso
C16 C 0.38164(9) 0.51050(12) 0.23831(14) 0.0395 Uani
C17 C 0.36017(9) 0.43825(12) 0.25254(13) 0.0422 Uani
H23 H 0.3235 0.4381 0.2531 0.0510 Uiso
C18 C 0.34647(10) 0.59031(14) 0.22247(16) 0.0520 Uani
N1 N 0.18839(10) 0.66328(14) 0.10296(15) 0.0613 Uani
H24 H 0.2119 0.6318 0.0902 0.0740 Uiso
N2 N 0.18587(10) 0.59621(12) 0.22969(15) 0.0616 Uani
H25 H 0.1553 0.6223 0.2331 0.0740 Uiso
N3 N 0.28698(11) 0.71308(15) 0.33462(15) 0.0642 Uani
H26 H 0.2633 0.7464 0.3457 0.0770 Uiso
N4 N 0.28699(9) 0.77930(11) 0.20522(13) 0.0510 Uani
H27 H 0.3166 0.7552 0.1985 0.0610 Uiso
N5 N 0.22153(11) 0.78993(15) 0.06634(15) 0.0678 Uani
O1 O 0.39718(14) 0.22236(12) 0.2774(3) 0.1871 Uani
O2 O 0.32369(7) 0.28513(9) 0.28589(11) 0.0484 Uani
O3 O 0.30023(7) 0.59104(9) 0.23015(11) 0.0528 Uani
O4 O 0.36596(11) 0.65017(12) 0.20272(19) 0.1153 Uani
Ni1 Ni 0.237654(12) 0.686540(15) 0.219017(19) 0.0433 Uani
C1F C 0.36435(14) 0.88733(19) -0.0914(2) 0.0804 Uani
H1F H 0.381 0.9163 -0.0428 0.0970 Uiso
H2F H 0.3959 0.8524 -0.0905 0.0970 Uiso
C2F C 0.23598(14) 0.7469(2) -0.04233(18) 0.0745 Uani
H3F H 0.1996 0.7134 -0.062 0.0890 Uiso
H4F H 0.224 0.8013 -0.0647 0.0890 Uiso
C3F C 0.34294(14) 0.94825(17) -0.1571(2) 0.0778 Uani
H5F H 0.3773 0.9795 -0.1527 0.0930 Uiso
H6F H 0.3142 0.9863 -0.1551 0.0930 Uiso
C4F C 0.28294(16) 0.95601(17) -0.2993(2) 0.0837 Uani
H7F H 0.2526 0.9895 -0.2957 0.1010 Uiso
H8F H 0.3124 0.9926 -0.3015 0.1010 Uiso
C5F C 0.2524(2) 0.9059(2) -0.3726(2) 0.1010 Uani
H9F H 0.2819 0.8674 -0.3721 0.1210 Uiso
H10F H 0.241 0.9427 -0.4158 0.1210 Uiso
C6F C 0.19775(17) 0.8595(2) -0.3859(2) 0.0850 Uani
H11F H 0.1709 0.8955 -0.3774 0.1020 Uiso
H12F H 0.1761 0.8414 -0.439 0.1020 Uiso
C7F C 0.16122(14) 0.73752(19) -0.3445(2) 0.0774 Uani
H13F H 0.13 0.7729 -0.3451 0.0930 Uiso
H14F H 0.1439 0.7083 -0.3931 0.0930 Uiso
C8F C 0.18289(14) 0.67592(16) -0.2778(2) 0.0694 Uani
H15F H 0.211 0.637 -0.2803 0.0830 Uiso
H16F H 0.1484 0.6457 -0.2814 0.0830 Uiso
C9F C 0.24823(13) 0.66820(15) -0.13846(18) 0.0619 Uani
H17F H 0.2785 0.6391 -0.146 0.0740 Uiso
H18F H 0.2211 0.6275 -0.136 0.0740 Uiso
C10F C 0.32899(13) 0.76274(18) -0.05449(18) 0.0668 Uani
H19F H 0.3505 0.7795 -0.001 0.0800 Uiso
H20F H 0.357 0.7309 -0.0642 0.0800 Uiso
C11A C 0.63055(12) 0.28453(14) 0.2224(2) 0.0681 Uani
C12A C 0.60707(9) 0.36565(12) 0.23394(15) 0.0433 Uani
C13A C 0.55185(9) 0.36664(12) 0.23509(14) 0.0424 Uani
H21A H 0.5297 0.3183 0.2261 0.0510 Uiso
C14A C 0.52979(8) 0.43882(11) 0.24950(12) 0.0359 Uani
C15A C 0.56304(9) 0.51015(12) 0.26288(14) 0.0407 Uani
H22A H 0.5487 0.5587 0.2728 0.0490 Uiso
C16A C 0.61836(9) 0.51050(12) 0.26169(14) 0.0395 Uani
C17A C 0.63983(9) 0.43825(12) 0.24746(13) 0.0422 Uani
H23A H 0.6765 0.4381 0.2469 0.0510 Uiso
C18A C 0.65353(10) 0.59031(14) 0.27753(16) 0.0520 Uani
N1F N 0.31161(10) 0.83672(14) -0.10296(15) 0.0613 Uani
H24F H 0.2881 0.8682 -0.0902 0.0740 Uiso
N2F N 0.31413(10) 0.90379(12) -0.22969(15) 0.0616 Uani
H25F H 0.3447 0.8777 -0.2331 0.0740 Uiso
N3F N 0.21302(11) 0.78692(15) -0.33462(15) 0.0642 Uani
H26F H 0.2367 0.7536 -0.3457 0.0770 Uiso
N4F N 0.21301(9) 0.72070(11) -0.20522(13) 0.0510 Uani
H27F H 0.1834 0.7448 -0.1985 0.0610 Uiso
N5F N 0.27847(11) 0.71007(15) -0.06634(15) 0.0678 Uani
O1A O 0.60282(14) 0.22236(12) 0.2226(3) 0.1871 Uani
O2A O 0.67631(7) 0.28513(9) 0.21411(11) 0.0484 Uani
O2C O 0.17631(7) 0.78513(9) 0.21411(11) 0.0484 Uani
O2E O 0.32369(7) 0.71487(9) -0.21411(11) 0.0484 Uani
O3A O 0.69977(7) 0.59104(9) 0.26985(11) 0.0528 Uani
O3F O 0.19977(7) 0.90896(9) -0.23015(11) 0.0528 Uani
O4A O 0.63404(11) 0.65017(12) 0.29728(19) 0.1153 Uani
Ni1A Ni 0.762346(12) 0.686540(15) 0.280983(19) 0.0433 Uani
Ni1F Ni 0.262346(12) 0.813460(15) -0.219017(19) 0.0433 Uani
Ni1C Ni 0.262346(12) 0.186540(15) 0.280983(19) 0.0433 Uani
Ni1B Ni 0.737654(12) 0.186540(15) 0.219017(19) 0.0433 Uani
loop_
_atom_site_aniso_label
_atom_site_aniso_U_11
_atom_site_aniso_U_22
_atom_site_aniso_U_33
_atom_site_aniso_U_23
_atom_site_aniso_U_13
_atom_site_aniso_U_12
C1 0.0605(18) 0.0630(19) 0.122(3) -0.0270(19) 0.048(2) -0.0153(15)
C2 0.082(2) 0.0717(18) 0.102(2) 0.0116(17) 0.070(2) 0.0195(16)
C3 0.0670(18) 0.0460(16) 0.141(3) -0.0242(18) 0.067(2) -0.0148(14)
C4 0.099(2) 0.0431(15) 0.159(3) 0.0348(19) 0.102(3) 0.0222(16)
C5 0.151(4) 0.079(2) 0.124(3) 0.038(2) 0.107(3) 0.028(2)
C6 0.097(3) 0.080(2) 0.082(2) 0.0182(18) 0.047(2) 0.027(2)
C7 0.0641(19) 0.0630(19) 0.094(2) -0.0139(17) 0.0301(18) 0.0029(15)
C8 0.0624(17) 0.0426(15) 0.114(3) -0.0146(15) 0.0515(19) -0.0118(13)
C9 0.0765(18) 0.0372(13) 0.108(2) 0.0153(14) 0.0731(19) 0.0131(12)
C10 0.0615(17) 0.0700(19) 0.077(2) 0.0066(15) 0.0402(16) 0.0237(15)
C11 0.0612 0.0281 0.153 0.0033 0.0819 -0.0025
C12 0.0397 0.0248 0.0865 -0.0021 0.0472 -0.0047
C13 0.0387 0.0208 0.0857 -0.0002 0.0445 0.0005
C14 0.03 0.0227 0.0712 -0.0023 0.0373 -0.0015
C15 0.0374 0.0242 0.0801 0.0024 0.044 -0.0003
C16 0.0313 0.0257 0.077 0.0014 0.0385 0.0039
C17 0.0332 0.0322 0.0793 -0.0027 0.0417 -0.0016
C18 0.0454 0.0312 0.102 0.0068 0.0536 0.0084
N1 0.0528(13) 0.0507(12) 0.0942(18) -0.0116(12) 0.0466(13) 0.0053(10)
N2 0.0636(13) 0.0313(10) 0.128(2) 0.0022(12) 0.0766(15) 0.0047(9)
N3 0.0591(14) 0.0586(13) 0.0840(17) -0.0044(12) 0.0422(13) 0.0136(11)
N4 0.0484(11) 0.0275(9) 0.1005(17) 0.0037(10) 0.0546(12) 0.0063(8)
N5 0.0677(15) 0.0656(14) 0.0937(19) 0.0122(13) 0.0578(15) 0.0203(12)
O1 0.166 0.0263 0.51 0.02 0.275 0.0083
O2 0.0433 0.0311 0.0935 0.0024 0.0512 -0.0056
O3 0.0458 0.0328 0.1057 0.0045 0.0572 0.0098
O4 0.1055 0.0411 0.274 0.0585 0.151 0.0367
Ni1 0.04130(19) 0.02449(18) 0.0826(3) 0.00239(13) 0.04466(18) 0.00454(11)
C1F 0.0605 0.063 0.122 -0.027 0.048 -0.0153
C2F 0.082 0.0717 0.102 0.0116 0.07 0.0195
C3F 0.067 0.046 0.141 -0.0242 0.067 -0.0148
C4F 0.099 0.0431 0.159 0.0348 0.102 0.0222
C5F 0.151 0.079 0.124 0.038 0.107 0.028
C6F 0.097 0.08 0.082 0.0182 0.047 0.027
C7F 0.0641 0.063 0.094 -0.0139 0.0301 0.0029
C8F 0.0624 0.0426 0.114 -0.0146 0.0515 -0.0118
C9F 0.0765 0.0372 0.108 0.0153 0.0731 0.0131
C10F 0.0615 0.07 0.077 0.0066 0.0402 0.0237
C11A 0.0612 0.0281 0.153 -0.0033 0.0819 0.0025
C12A 0.0397 0.0248 0.0865 0.0021 0.0472 0.0047
C13A 0.0387 0.0208 0.0857 0.0002 0.0445 -0.0005
C14A 0.03 0.0227 0.0712 0.0023 0.0373 0.0015
C15A 0.0374 0.0242 0.0801 -0.0024 0.044 0.0003
C16A 0.0313 0.0257 0.077 -0.0014 0.0385 -0.0039
C17A 0.0332 0.0322 0.0793 0.0027 0.0417 0.0016
C18A 0.0454 0.0312 0.102 -0.0068 0.0536 -0.0084
N1F 0.0528 0.0507 0.0942 -0.0116 0.0466 0.0053
N2F 0.0636 0.0313 0.128 0.0022 0.0766 0.0047
N3F 0.0591 0.0586 0.084 -0.0044 0.0422 0.0136
N4F 0.0484 0.0275 0.1005 0.0037 0.0546 0.0063
N5F 0.0677 0.0656 0.0937 0.0122 0.0578 0.0203
O1A 0.166 0.0263 0.51 -0.02 0.275 -0.0083
O2A 0.0433 0.0311 0.0935 -0.0024 0.0512 0.0056
O2C 0.0433(9) 0.0311(8) 0.0935(13) -0.0024(8) 0.0512(10) 0.0056(7)
O2E 0.0433 0.0311 0.0935 -0.0024 0.0512 0.0056
O3A 0.0458 0.0328 0.1057 -0.0045 0.0572 -0.0098
O3F 0.0458 0.0328 0.1057 0.0045 0.0572 0.0098
O4A 0.1055 0.0411 0.274 -0.0585 0.151 -0.0367
Ni1A 0.0413 0.02449 0.0826 -0.00239 0.04466 -0.00454
Ni1F 0.0413 0.02449 0.0826 0.00239 0.04466 0.00454
Ni1C 0.0413 0.02449 0.0826 -0.00239 0.04466 -0.00454
Ni1B 0.0413 0.02449 0.0826 0.00239 0.04466 0.00454
loop_
_geom_bond_atom_site_label_1
_geom_bond_atom_site_label_2
_geom_bond_site_symmetry_1
_geom_bond_site_symmetry_2
C1 H1 1_555 1_555
H2 C1 1_555 1_555
C2 H3 1_555 1_555
H4 C2 1_555 1_555
C3 C1 1_555 1_555
H5 C3 1_555 1_555
H6 C3 1_555 1_555
C4 H7 1_555 1_555
H8 C4 1_555 1_555
C5 C4 1_555 1_555
H9 C5 1_555 1_555
H10 C5 1_555 1_555
C6 C5 1_555 1_555
H11 C6 1_555 1_555
H12 C6 1_555 1_555
C7 H13 1_555 1_555
H14 C7 1_555 1_555
C8 C7 1_555 1_555
H15 C8 1_555 1_555
H16 C8 1_555 1_555
C9 H17 1_555 1_555
H18 C9 1_555 1_555
C10 H19 1_555 1_555
H20 C10 1_555 1_555
C11 C12 1_555 1_555
C12 C13 1_555 1_555
C13 H21 1_555 1_555
C14 C13 1_555 1_555
C15 C14 1_555 1_555
H22 C15 1_555 1_555
C16 C15 1_555 1_555
C17 C12 1_555 1_555
H23 C17 1_555 1_555
C18 C16 1_555 1_555
N1 C1 1_555 1_555
H24 N1 1_555 1_555
N2 C3 1_555 1_555
H25 N2 1_555 1_555
N3 C6 1_555 1_555
H26 N3 1_555 1_555
N4 C8 1_555 1_555
H27 N4 1_555 1_555
N5 C2 1_555 1_555
O1 C11 1_555 1_555
O2 C11 1_555 1_555
O3 C18 1_555 1_555
O4 C18 1_555 1_555
Ni1 N1 1_555 1_555
C1F H1F 1_555 1_555
H2F C1F 1_555 1_555
C2F C2 1_555 1_555
H3F C2F 1_555 1_555
H4F C2F 1_555 1_555
C3F C1F 1_555 1_555
H5F C3F 1_555 1_555
H6F C3F 1_555 1_555
C4F H7F 1_555 1_555
H8F C4F 1_555 1_555
C5F C4F 1_555 1_555
H9F C5F 1_555 1_555
H10F C5F 1_555 1_555
C6F C5F 1_555 1_555
H11F C6F 1_555 1_555
H12F C6F 1_555 1_555
C7F H13F 1_555 1_555
H14F C7F 1_555 1_555
C8F C7F 1_555 1_555
H15F C8F 1_555 1_555
H16F C8F 1_555 1_555
C9F H17F 1_555 1_555
H18F C9F 1_555 1_555
C10F H19F 1_555 1_555
H20F C10F 1_555 1_555
C11A C12A 1_555 1_555
C12A C13A 1_555 1_555
C13A H21A 1_555 1_555
C14A C14 1_555 1_555
C15A C14A 1_555 1_555
H22A C15A 1_555 1_555
C16A C15A 1_555 1_555
C17A C12A 1_555 1_555
H23A C17A 1_555 1_555
C18A C16A 1_555 1_555
N1F C1F 1_555 1_555
H24F N1F 1_555 1_555
N2F C3F 1_555 1_555
H25F N2F 1_555 1_555
N3F C6F 1_555 1_555
H26F N3F 1_555 1_555
N4F C8F 1_555 1_555
H27F N4F 1_555 1_555
N5F C2F 1_555 1_555
O1A C11A 1_555 1_555
O2A C11A 1_555 1_555
O2C Ni1 1_555 1_555
O2E Ni1F 1_555 1_555
O3A C18A 1_555 1_555
O3F Ni1F 1_555 1_555
O4A C18A 1_555 1_555
Ni1A O3A 1_555 1_555
Ni1F N1F 1_555 1_555
Ni1C O2 1_555 1_555
Ni1B O2A 1_555 1_555
C4 N2 1_555 1_555
C7 N3 1_555 1_555
C9 N4 1_555 1_555
C9 N5 1_555 1_555
C10 N1 1_555 1_555
C10 N5 1_555 1_555
C16 C17 1_555 1_555
N2 Ni1 1_555 1_555
N3 Ni1 1_555 1_555
N4 Ni1 1_555 1_555
O3 Ni1 1_555 1_555
C4F N2F 1_555 1_555
C7F N3F 1_555 1_555
C9F N4F 1_555 1_555
C9F N5F 1_555 1_555
C10F N1F 1_555 1_555
C10F N5F 1_555 1_555
C13A C14A 1_555 1_555
C16A C17A 1_555 1_555
N2F Ni1F 1_555 1_555
N3F Ni1F 1_555 1_555
N4F Ni1F 1_555 1_555

#END

File: simulated_isotherms/CO2/10.1002anie.201002259/GUYLOC.cif

#######################################################################
#
#                 Cambridge Crystallographic Data Centre
#                                CCDC 
#
#######################################################################
#
# If this CIF has been generated from an entry in the Cambridge 
# Structural Database, then it will include bibliographic, chemical, 
# crystal, experimental, refinement or atomic coordinate data resulting 
# from the CCDC's data processing and validation procedures.
#
#######################################################################

data_GUYLOC
_chemical_formula_moiety         '(C30 H16 N2 O8 S4 Zn2)n'
_chemical_name_systematic        
"catena-[bis(\m~4~-2,2'-Bithiophene-5,5'-dicarboxylato)-(\m~2~-4,4'-bipyridyl)-di-zinc unknown solvate]"
_symmetry_cell_setting           monoclinic
_symmetry_space_group_name_H-M   'C 2/c'
_symmetry_Int_Tables_number      15
_space_group_name_Hall           '-C 2yc'
loop_
_symmetry_equiv_pos_site_id
_symmetry_equiv_pos_as_xyz
1 x,y,z
2 -x,y,1/2-z
3 1/2+x,1/2+y,z
4 1/2-x,1/2+y,1/2-z
5 -x,-y,-z
6 x,-y,1/2+z
7 1/2-x,1/2-y,-z
8 1/2+x,1/2-y,1/2+z
_cell_length_a                   20.472(10)
_cell_length_b                   19.400(8)
_cell_length_c                   13.944(7)
_cell_angle_alpha                90
_cell_angle_beta                 117.185(5)
_cell_angle_gamma                90
_cell_volume                     4926.21
_exptl_crystal_colour            yellow
_cell_formula_units_Z            4
loop_
_atom_site_label
_atom_site_type_symbol
_atom_site_fract_x
_atom_site_fract_y
_atom_site_fract_z
Zn1 Zn -0.02118(3) 0.15467(2) 0.13250(4)
S1 S -0.16530(8) -0.01605(7) 0.30002(11)
S2 S -0.34189(8) -0.16678(8) 0.19957(12)
O1 O -0.09262(19) 0.07809(19) 0.1196(3)
O2 O -0.4009(2) -0.27558(19) 0.3819(3)
O3 O -0.0625(2) 0.08518(19) 0.2938(3)
O4 O -0.4437(2) -0.26900(19) 0.2039(3)
C1 C -0.0988(3) 0.0612(3) 0.2015(4)
C2 C -0.4020(3) -0.2525(3) 0.2981(4)
C3 C -0.3440(3) -0.1998(3) 0.3131(4)
C4 C -0.2661(3) -0.1176(3) 0.2779(4)
C5 C -0.1558(3) 0.0080(3) 0.1890(5)
C6 C -0.2442(3) -0.1262(3) 0.3859(5)
H1 H -0.2033 -0.1033 0.4413
C7 C -0.2906(3) -0.1739(3) 0.4047(5)
H2 H -0.2843 -0.1859 0.4745
C8 C -0.2329(3) -0.0737(3) 0.2268(5)
C9 C -0.2025(4) -0.0255(4) 0.0991(5)
H3 H -0.2061 -0.0173 0.0297
C10 C -0.2464(4) -0.0751(4) 0.1206(5)
H4 H -0.2806 -0.1052 0.0679
C11 C -0.0257(5) 0.2116(2) -0.1662(5)
H5 H -0.0354 0.2523 -0.2084
C12 C -0.0334(4) 0.21187(18) -0.0722(5)
H6 H -0.0483 0.2527 -0.0502
N1 N -0.0192(2) 0.15234(19) -0.0104(3)
C13 C 0.0027(3) 0.09255(17) -0.0426(3)
H7 H 0.0124 0.0519 -0.0004
C14 C 0.0104(3) 0.0923(2) -0.1366(4)
H8 H 0.0254 0.0514 -0.1586
C15 C -0.0038(4) 0.1518(3) -0.1984(4)
Zn1C Zn -0.47882(3) 0.65467(2) 0.36750(4)
Zn1C_2 Zn -0.47882(3) -0.34533(2) 0.36750(4)
Zn1A Zn 0.02118(3) 0.15467(2) 0.36750(4)
Zn1B Zn -0.52118(3) -0.34533(2) 0.13250(4)
Zn1A_2 Zn 0.02118(3) 0.15467(2) -0.63250(4)
Zn1B_2 Zn -0.52118(3) 0.65467(2) 0.13250(4)
S1C S -0.33470(8) 0.48395(7) 0.19998(11)
S2C S -0.15811(8) 0.33322(8) 0.30043(12)
O1C O -0.40738(19) 0.57809(19) 0.3804(3)
O2C O -0.0991(2) 0.22442(19) 0.1181(3)
O2_2 O -0.4009(2) 0.72442(19) 0.3819(3)
O3C O -0.4375(2) 0.58518(19) 0.2062(3)
O3A O 0.0625(2) 0.08518(19) 0.2062(3)
O3B O -0.5625(2) 0.58518(19) 0.2938(3)
O4C O -0.0563(2) 0.23100(19) 0.2961(3)
O4B O 0.0563(2) 0.23100(19) 0.2039(3)
O4A O -0.5563(2) 0.73100(19) 0.2961(3)
C1C C -0.4012(3) 0.5612(3) 0.2985(4)
C2C C -0.0980(3) 0.2475(3) 0.2019(4)
C3C C -0.1560(3) 0.3002(3) 0.1869(4)
C4C C -0.2339(3) 0.3824(3) 0.2221(4)
C5C C -0.3442(3) 0.5080(3) 0.3110(5)
C6C C -0.2558(3) 0.3738(3) 0.1141(5)
H1C H -0.2967 0.3967 0.0587
C7C C -0.2094(3) 0.3261(3) 0.0953(5)
H2C H -0.2157 0.3141 0.0255
C8C C -0.2671(3) 0.4263(3) 0.2732(5)
C9C C -0.2975(4) 0.4745(4) 0.4009(5)
H3C H -0.2939 0.4827 0.4703
C10C C -0.2536(4) 0.4249(4) 0.3794(5)
H4C H -0.2194 0.3948 0.4321
C11A C 0.0257(5) 0.2116(2) -0.3338(5)
H5A H 0.0354 0.2523 -0.2916
C12A C 0.0334(4) 0.21187(18) -0.4278(5)
H6A H 0.0483 0.2527 -0.4498
N1A N 0.0192(2) 0.15234(19) -0.4896(3)
N1C N -0.4808(2) 0.65234(19) 0.5104(3)
C13A C -0.0027(3) 0.09255(17) -0.4574(3)
H7A H -0.0124 0.0519 -0.4996
C14A C -0.0104(3) 0.0923(2) -0.3634(4)
H8A H -0.0254 0.0514 -0.3414
C15A C 0.0038(4) 0.1518(3) -0.3016(4)
loop_
_geom_bond_atom_site_label_1
_geom_bond_atom_site_label_2
_geom_bond_site_symmetry_1
_geom_bond_site_symmetry_2
Zn1 O1 1_555 1_555
S1 C5 1_555 1_555
S2 C3 1_555 1_555
O1 C1 1_555 1_555
O2 C2 1_555 1_555
O3 C1 1_555 1_555
O4 C2 1_555 1_555
C1 C5 1_555 1_555
C2 C3 1_555 1_555
C3 C7 1_555 1_555
C4 S2 1_555 1_555
C5 C9 1_555 1_555
C6 C4 1_555 1_555
H1 C6 1_555 1_555
C7 C6 1_555 1_555
H2 C7 1_555 1_555
C8 S1 1_555 1_555
C9 H3 1_555 1_555
C10 C8 1_555 1_555
H4 C10 1_555 1_555
C11 H5 1_555 1_555
C12 C11 1_555 1_555
H6 C12 1_555 1_555
N1 Zn1 1_555 1_555
C13 N1 1_555 1_555
H7 C13 1_555 1_555
C14 C13 1_555 1_555
H8 C14 1_555 1_555
C15 C11 1_555 1_555
Zn1C O1C 1_555 1_555
Zn1C_2 O2 1_555 1_555
Zn1A O3 1_555 1_555
Zn1B O4 1_555 1_555
Zn1A_2 N1A 1_555 1_555
Zn1B_2 O3C 1_555 1_555
S1C C5C 1_555 1_555
S2C C3C 1_555 1_555
O1C C1C 1_555 1_555
O2C Zn1 1_555 1_555
O2_2 Zn1C 1_555 1_555
O3C C1C 1_555 1_555
O3A Zn1 1_555 1_555
O3B Zn1C 1_555 1_555
O4C Zn1A 1_555 1_555
O4B Zn1 1_555 1_555
O4A Zn1C 1_555 1_555
C1C C5C 1_555 1_555
C2C O2C 1_555 1_555
C3C C2C 1_555 1_555
C4C S2C 1_555 1_555
C5C C9C 1_555 1_555
C6C C4C 1_555 1_555
H1C C6C 1_555 1_555
C7C C3C 1_555 1_555
H2C C7C 1_555 1_555
C8C S1C 1_555 1_555
C9C H3C 1_555 1_555
C10C C8C 1_555 1_555
H4C C10C 1_555 1_555
C11A H5A 1_555 1_555
C12A C11A 1_555 1_555
H6A C12A 1_555 1_555
N1A C12A 1_555 1_555
N1C Zn1C 1_555 1_555
C13A N1A 1_555 1_555
H7A C13A 1_555 1_555
C14A C13A 1_555 1_555
H8A C14A 1_555 1_555
C15A C15 1_555 1_555
C4 C8 1_555 1_555
C9 C10 1_555 1_555
C12 N1 1_555 1_555
C14 C15 1_555 1_555
O4C C2C 1_555 1_555
C4C C8C 1_555 1_555
C6C C7C 1_555 1_555
C9C C10C 1_555 1_555
C11A C15A 1_555 1_555
C14A C15A 1_555 1_555

#END

File: simulated_isotherms/CO2/10.1002anie.201002259/GUYLUI.cif

#######################################################################
#
#                 Cambridge Crystallographic Data Centre
#                                CCDC 
#
#######################################################################
#
# If this CIF has been generated from an entry in the Cambridge 
# Structural Database, then it will include bibliographic, chemical, 
# crystal, experimental, refinement or atomic coordinate data resulting 
# from the CCDC's data processing and validation procedures.
#
#######################################################################

data_GUYLUI
_chemical_formula_moiety         '(C30 H16 N2 O8 S4 Zn2)n'
_chemical_name_systematic        
"catena-[bis(\m~4~-2,2'-Bithiophene-5,5'-dicarboxylato)-(\m~2~-4,4'-bipyridyl)-di-zinc unknown solvate]"
_symmetry_cell_setting           monoclinic
_symmetry_space_group_name_H-M   'C 2/c'
_symmetry_Int_Tables_number      15
_space_group_name_Hall           '-C 2yc'
loop_
_symmetry_equiv_pos_site_id
_symmetry_equiv_pos_as_xyz
1 x,y,z
2 -x,y,1/2-z
3 1/2+x,1/2+y,z
4 1/2-x,1/2+y,1/2-z
5 -x,-y,-z
6 x,-y,1/2+z
7 1/2-x,1/2-y,-z
8 1/2+x,1/2-y,1/2+z
_cell_length_a                   17.692(4)
_cell_length_b                   21.743(6)
_cell_length_c                   9.376(3)
_cell_angle_alpha                90
_cell_angle_beta                 108.334(3)
_cell_angle_gamma                90
_cell_volume                     3423.65
_exptl_crystal_colour            'pale yellow'
_exptl_crystal_description       needle
_cell_formula_units_Z            4
loop_
_atom_site_label
_atom_site_type_symbol
_atom_site_fract_x
_atom_site_fract_y
_atom_site_fract_z
N1 N -0.12536(14) -0.23165(10) -0.1253(3)
C1 C -0.1859(3) -0.27000(17) -0.1610(4)
H1 H -0.1959 -0.2930 -0.0840
C2 C -0.2356(3) -0.27802(18) -0.3070(4)
H2 H -0.2780 -0.3061 -0.3262
C3 C -0.22420(15) -0.24636(14) -0.4220(3)
C4 C -0.1637(2) -0.2034(2) -0.3830(4)
H3 H -0.1544 -0.1783 -0.4574
C5 C -0.1167(2) -0.1973(2) -0.2349(4)
H4 H -0.0765 -0.1672 -0.2112
Zn1 Zn -0.050122(17) -0.225542(13) 0.08846(3)
O1 O 0.03867(12) -0.28370(9) 0.0748(2)
C6 C 0.08739(16) -0.30808(12) 0.1876(3)
O2 O -0.09644(13) -0.29512(9) 0.1776(2)
C7 C 0.13808(17) -0.35819(13) 0.1637(3)
C8 C 0.1399(2) -0.38563(15) 0.0338(4)
H5 H 0.1069 -0.3741 -0.0623
C9 C 0.1967(2) -0.43328(15) 0.0603(4)
H6 H 0.2055 -0.4570 -0.0169
C10 C 0.23764(18) -0.44165(14) 0.2084(3)
S1 S 0.20666(4) -0.39010(3) 0.31845(8)
C11 C 0.29957(18) -0.48606(14) 0.2793(3)
S2 S 0.29806(5) -0.55719(4) 0.19901(9)
C12 C 0.38325(17) -0.57944(13) 0.3368(3)
C13 C 0.40935(19) -0.53418(14) 0.4407(4)
H7 H 0.4542 -0.5382 0.5266
C14 C 0.3621(2) -0.48039(15) 0.4062(4)
H8 H 0.3731 -0.4445 0.4651
C15 C 0.42353(16) -0.63689(12) 0.3211(3)
O3 O 0.39642(12) -0.66537(9) 0.2002(2)
O4 O 0.48291(12) -0.65226(9) 0.4306(2)
N1B N 0.37464(14) -0.73165(10) -0.1253(3)
N1F N -0.37464(14) -0.26835(10) -0.8747(3)
C1F C -0.3141(3) -0.23000(17) -0.8390(4)
H1F H -0.3041 -0.2070 -0.9160
C2F C -0.2644(3) -0.22198(18) -0.6930(4)
H2F H -0.2220 -0.1939 -0.6738
C3F C -0.27580(15) -0.25364(14) -0.5780(3)
C4F C -0.3363(2) -0.2966(2) -0.6170(4)
H3F H -0.3456 -0.3217 -0.5426
C5F C -0.3833(2) -0.3027(2) -0.7651(4)
H4F H -0.4235 -0.3328 -0.7888
Zn1A Zn 0.050122(17) -0.225542(13) 0.41154(3)
Zn1B Zn 0.449878(17) -0.725542(13) 0.08846(3)
Zn1C Zn 0.550122(17) -0.725542(13) 0.41154(3)
Zn1F Zn -0.449878(17) -0.274458(13) -1.08846(3)
Zn1C_2 Zn -0.449878(17) -0.725542(13) 0.41154(3)
Zn1B_2 Zn -0.550122(17) -0.725542(13) 0.08846(3)
O1A O -0.03867(12) -0.28370(9) 0.4252(2)
O1B O 0.53867(12) -0.78370(9) 0.0748(2)
C6A C -0.08739(16) -0.30808(12) 0.3124(3)
O2A O 0.09644(13) -0.29512(9) 0.3224(2)
O2B O 0.40356(13) -0.79512(9) 0.1776(2)
C7A C -0.13808(17) -0.35819(13) 0.3363(3)
C8A C -0.1399(2) -0.38563(15) 0.4662(4)
H5A H -0.1069 -0.3741 0.5623
C9A C -0.1967(2) -0.43328(15) 0.4397(4)
H6A H -0.2055 -0.4570 0.5169
C10A C -0.23764(18) -0.44165(14) 0.2916(3)
S1A S -0.20666(4) -0.39010(3) 0.18155(8)
C11A C -0.29957(18) -0.48606(14) 0.2207(3)
S2A S -0.29806(5) -0.55719(4) 0.30099(9)
C12A C -0.38325(17) -0.57944(13) 0.1632(3)
C13A C -0.40935(19) -0.53418(14) 0.0593(4)
H7A H -0.4542 -0.5382 -0.0266
C14A C -0.3621(2) -0.48039(15) 0.0938(4)
H8A H -0.3731 -0.4445 0.0349
C15A C -0.42353(16) -0.63689(12) 0.1789(3)
O3B O -0.10358(12) -0.16537(9) 0.2002(2)
O3A O -0.39642(12) -0.66537(9) 0.2998(2)
O4C O 0.01709(12) -0.15226(9) 0.0694(2)
O4A O 0.51709(12) -0.65226(9) 0.0694(2)
O4A_2 O -0.48291(12) -0.65226(9) 0.0694(2)
loop_
_geom_bond_atom_site_label_1
_geom_bond_atom_site_label_2
_geom_bond_site_symmetry_1
_geom_bond_site_symmetry_2
N1 C1 1_555 1_555
C1 H1 1_555 1_555
C2 C1 1_555 1_555
H2 C2 1_555 1_555
C3 C2 1_555 1_555
C4 C3 1_555 1_555
H3 C4 1_555 1_555
C5 N1 1_555 1_555
H4 C5 1_555 1_555
Zn1 N1 1_555 1_555
O1 Zn1 1_555 1_555
C6 O1 1_555 1_555
O2 Zn1 1_555 1_555
C7 C6 1_555 1_555
C8 C7 1_555 1_555
H5 C8 1_555 1_555
C9 C8 1_555 1_555
H6 C9 1_555 1_555
C10 C9 1_555 1_555
S1 C7 1_555 1_555
C11 C10 1_555 1_555
S2 C11 1_555 1_555
C12 S2 1_555 1_555
C13 C12 1_555 1_555
H7 C13 1_555 1_555
C14 C11 1_555 1_555
H8 C14 1_555 1_555
C15 C12 1_555 1_555
O3 C15 1_555 1_555
O4 C15 1_555 1_555
N1B Zn1B 1_555 1_555
N1F C1F 1_555 1_555
C1F H1F 1_555 1_555
C2F C1F 1_555 1_555
H2F C2F 1_555 1_555
C3F C3 1_555 1_555
C4F C3F 1_555 1_555
H3F C4F 1_555 1_555
C5F N1F 1_555 1_555
H4F C5F 1_555 1_555
Zn1A O1A 1_555 1_555
Zn1B O3 1_555 1_555
Zn1C O4 1_555 1_555
Zn1F N1F 1_555 1_555
Zn1C_2 O3A 1_555 1_555
Zn1B_2 O4A_2 1_555 1_555
O1A C6A 1_555 1_555
O1B Zn1B 1_555 1_555
C6A O2 1_555 1_555
O2A C6 1_555 1_555
O2B Zn1B 1_555 1_555
C7A C6A 1_555 1_555
C8A C7A 1_555 1_555
H5A C8A 1_555 1_555
C9A C8A 1_555 1_555
H6A C9A 1_555 1_555
C10A C9A 1_555 1_555
S1A C7A 1_555 1_555
C11A C10A 1_555 1_555
S2A C11A 1_555 1_555
C12A S2A 1_555 1_555
C13A C12A 1_555 1_555
H7A C13A 1_555 1_555
C14A C11A 1_555 1_555
H8A C14A 1_555 1_555
C15A C12A 1_555 1_555
O3B Zn1 1_555 1_555
O3A C15A 1_555 1_555
O4C Zn1 1_555 1_555
O4A Zn1B 1_555 1_555
O4A_2 C15A 1_555 1_555
C4 C5 1_555 1_555
C10 S1 1_555 1_555
C13 C14 1_555 1_555
C2F C3F 1_555 1_555
C4F C5F 1_555 1_555
Zn1A O2A 1_555 1_555
C10A S1A 1_555 1_555
C13A C14A 1_555 1_555

#END

File: simulated_isotherms/CO2/10.1002asia.201403123/FULYIW.cif

#######################################################################
#
#                 Cambridge Crystallographic Data Centre
#                                CCDC 
#
#######################################################################
#
# If this CIF has been generated from an entry in the Cambridge 
# Structural Database, then it will include bibliographic, chemical, 
# crystal, experimental, refinement or atomic coordinate data resulting 
# from the CCDC's data processing and validation procedures.
#
#######################################################################

data_FULYIW
_chemical_formula_moiety         '(C40 H28 Cd2 N8 O8)n,2n(H2 O1)'
_chemical_name_systematic        
"catena-((\m~4~-Terephthalato)-(\m~2~-terephthalato)-bis(\m~2~-4,4'-(hydrazine-1,2-diylidenedimethylylidene)dipyridine)-di-cadmium dihydrate)"
_symmetry_cell_setting           monoclinic
_symmetry_space_group_name_H-M   'P 21/c'
_symmetry_Int_Tables_number      14
_space_group_name_Hall           '-P 2ybc'
loop_
_symmetry_equiv_pos_site_id
_symmetry_equiv_pos_as_xyz
1 x,y,z
2 -x,1/2+y,1/2-z
3 -x,-y,-z
4 x,1/2-y,1/2+z
_cell_length_a                   10.4582(5)
_cell_length_b                   31.6357(16)
_cell_length_c                   15.2842(7)
_cell_angle_alpha                90
_cell_angle_beta                 111.496(3)
_cell_angle_gamma                90
_cell_volume                     4705.08
_exptl_crystal_colour            yellow
_exptl_crystal_description       block
_cell_formula_units_Z            4
loop_
_atom_site_label
_atom_site_type_symbol
_atom_site_fract_x
_atom_site_fract_y
_atom_site_fract_z
Cd1 Cd 0.09316(6) 0.140653(19) 0.43214(4)
Cd2 Cd 0.91327(6) 0.142632(19) 1.15669(4)
O1 O 0.8359(7) 0.1401(2) 0.9932(5)
O2 O 0.6713(7) 0.1461(2) 1.0526(5)
O3 O 0.1740(6) 0.1370(2) 0.5965(5)
O4 O 0.3333(7) 0.1444(2) 0.5371(5)
O5 O -0.1476(7) 0.1428(2) 0.2878(5)
O6 O -0.1283(7) 0.1376(2) 0.4354(5)
O7 O -0.8674(7) 0.1387(2) 0.1520(5)
O8 O -0.8516(7) 0.1463(2) 0.2977(5)
N1 N 0.0870(8) -0.2842(2) 0.3376(6)
N2 N 0.1861(10) -0.1278(3) 0.3496(7)
N3 N 0.1697(10) -0.0844(3) 0.3452(8)
N4 N 0.1281(9) 0.0676(3) 0.4250(6)
N5 N 0.0896(8) 0.2134(2) 0.4303(6)
N6 N 0.1700(11) 0.3711(3) 0.4198(9)
N7 N 0.1392(12) 0.4143(3) 0.4201(9)
N8 N 0.1177(9) 0.5690(3) 0.3461(6)
C1 C 0.1968(11) -0.2626(3) 0.3456(10)
H1 H 0.2763 -0.2776 0.3520
C2 C 0.2030(11) -0.2192(3) 0.3452(10)
H2 H 0.2841 -0.2057 0.3495
C3 C 0.0890(10) -0.1959(3) 0.3383(7)
C4 C -0.0256(11) -0.2187(3) 0.3325(10)
H3 H -0.1047 -0.2045 0.3297
C5 C -0.0260(10) -0.2616(3) 0.3306(9)
H4 H -0.1066 -0.2758 0.3245
C6 C 0.0823(11) -0.1498(3) 0.3372(7)
H5 H -0.0014 -0.1366 0.3269
C7 C 0.1336(16) 0.0439(4) 0.4954(11)
H6 H 0.1291 0.0569 0.5488
C8 C 0.1457(15) 0.0003(4) 0.4959(10)
H7 H 0.1452 -0.0154 0.5472
C9 C 0.1585(12) -0.0197(3) 0.4188(9)
C10 C 0.1563(12) 0.0057(4) 0.3475(9)
H8 H 0.1632 -0.0058 0.2935
C11 C 0.1438(11) 0.0484(3) 0.3545(8)
H9 H 0.1468 0.0650 0.3051
C12 C 0.1997(11) 0.2364(3) 0.4326(10)
H10 H 0.2781 0.2220 0.4341
C13 C 0.2024(13) 0.2795(4) 0.4329(11)
H11 H 0.2810 0.2936 0.4338
C14 C -0.0218(12) 0.2799(3) 0.4313(10)
H12 H -0.1002 0.2935 0.4319
C15 C -0.0165(11) 0.2367(4) 0.4298(10)
H13 H -0.0947 0.2222 0.4283
C16 C 0.0888(10) 0.3027(3) 0.4318(7)
C17 C 0.0816(11) 0.3484(3) 0.4340(7)
H14 H 0.0097 0.3611 0.4463
C18 C 0.7099(9) 0.1430(3) 0.9845(7)
C19 C 0.6029(9) 0.1434(3) 0.8855(7)
C20 C 0.6409(9) 0.1405(4) 0.8078(7)
H15 H 0.7335 0.1386 0.8165
C21 C 0.4628(9) 0.1452(3) 0.8716(7)
H16 H 0.4359 0.1469 0.9231
C22 C 0.5434(10) 0.1405(3) 0.7180(7)
H17 H 0.5710 0.1398 0.6667
C23 C 0.0950(15) 0.5027(4) 0.4099(10)
H18 H 0.0649 0.4877 0.4510
C24 C 0.0765(15) 0.5468(3) 0.4012(9)
H19 H 0.0328 0.5603 0.4365
C25 C 0.1769(15) 0.5489(4) 0.2941(12)
H20 H 0.2108 0.5649 0.2564
C26 C 0.1904(17) 0.5054(4) 0.2936(13)
H21 H 0.2214 0.4919 0.2511
C27 C 0.1556(12) 0.4828(4) 0.3593(11)
C28 C 0.2970(9) 0.1409(3) 0.6057(6)
C29 C 0.4048(9) 0.1416(3) 0.7033(6)
C30 C 0.3661(10) 0.1445(3) 0.7833(7)
H22 H 0.2735 0.1459 0.7750
C31 C 0.1785(14) 0.4363(4) 0.3667(12)
H23 H 0.2227 0.4234 0.3309
C32 C 0.1722(13) -0.0651(4) 0.4214(10)
H24 H 0.1825 -0.0802 0.4758
C33 C -0.2009(8) 0.1407(3) 0.3493(7)
C34 C -0.3555(8) 0.1419(3) 0.3196(7)
C35 C -0.4384(9) 0.1412(3) 0.2250(7)
H25 H -0.3997 0.1407 0.1791
C36 C -0.4137(9) 0.1443(3) 0.3878(7)
H26 H -0.3574 0.1451 0.4511
C37 C -0.7950(9) 0.1422(3) 0.2391(7)
C38 C -0.6408(8) 0.1426(3) 0.2667(7)
C39 C -0.5574(11) 0.1455(3) 0.3616(7)
H27 H -0.5964 0.1482 0.4071
C40 C -0.5801(9) 0.1411(3) 0.2000(7)
H28 H -0.6358 0.1401 0.1366
Cd1_2 Cd -0.90684(6) 0.140653(19) 0.43214(4)
Cd2_2 Cd -1.08673(6) 0.142632(19) 0.15669(4)
Cd2_3 Cd -0.08673(6) 0.142632(19) 0.15669(4)
Cd2A Cd 0.08673(6) -0.357368(19) 0.34331(4)
Cd2A_2 Cd 0.08673(6) 0.642632(19) 0.34331(4)
O5_2 O 0.8524(7) 0.1428(2) 1.2878(5)
O7_2 O 1.1326(7) 0.1387(2) 1.1520(5)
O8_2 O 0.1484(7) 0.1463(2) 0.2977(5)
O8_3 O 1.1484(7) 0.1463(2) 1.2977(5)
N1A N 0.9130(8) 0.2158(2) 1.1624(6)
N8A N 0.8823(9) 0.0690(3) 1.1539(6)
loop_
_geom_bond_atom_site_label_1
_geom_bond_atom_site_label_2
_geom_bond_site_symmetry_1
_geom_bond_site_symmetry_2
Cd1 O3 1_555 1_555
Cd2 O1 1_555 1_555
O1 C18 1_555 1_555
O2 Cd2 1_555 1_555
O3 C28 1_555 1_555
O4 Cd1 1_555 1_555
O5 Cd1 1_555 1_555
O6 Cd1 1_555 1_555
O7 C37 1_555 1_555
O8 C37 1_555 1_555
N1 C1 1_555 1_555
N2 N3 1_555 1_555
N3 C32 1_555 1_555
N4 Cd1 1_555 1_555
N5 Cd1 1_555 1_555
N6 N7 1_555 1_555
N7 C31 1_555 1_555
N8 C24 1_555 1_555
C1 H1 1_555 1_555
C2 C1 1_555 1_555
H2 C2 1_555 1_555
C3 C2 1_555 1_555
C4 C3 1_555 1_555
H3 C4 1_555 1_555
C5 N1 1_555 1_555
H4 C5 1_555 1_555
C6 N2 1_555 1_555
H5 C6 1_555 1_555
C7 N4 1_555 1_555
H6 C7 1_555 1_555
C8 C7 1_555 1_555
H7 C8 1_555 1_555
C9 C8 1_555 1_555
C10 C9 1_555 1_555
H8 C10 1_555 1_555
C11 N4 1_555 1_555
H9 C11 1_555 1_555
C12 N5 1_555 1_555
H10 C12 1_555 1_555
C13 C12 1_555 1_555
H11 C13 1_555 1_555
C14 H12 1_555 1_555
C15 N5 1_555 1_555
H13 C15 1_555 1_555
C16 C13 1_555 1_555
C17 N6 1_555 1_555
H14 C17 1_555 1_555
C18 O2 1_555 1_555
C19 C18 1_555 1_555
C20 C19 1_555 1_555
H15 C20 1_555 1_555
C21 C19 1_555 1_555
H16 C21 1_555 1_555
C22 C20 1_555 1_555
H17 C22 1_555 1_555
C23 H18 1_555 1_555
C24 C23 1_555 1_555
H19 C24 1_555 1_555
C25 N8 1_555 1_555
H20 C25 1_555 1_555
C26 C25 1_555 1_555
H21 C26 1_555 1_555
C27 C23 1_555 1_555
C28 O4 1_555 1_555
C29 C22 1_555 1_555
C30 C21 1_555 1_555
H22 C30 1_555 1_555
C31 C27 1_555 1_555
H23 C31 1_555 1_555
C32 C9 1_555 1_555
H24 C32 1_555 1_555
C33 O5 1_555 1_555
C34 C33 1_555 1_555
C35 C34 1_555 1_555
H25 C35 1_555 1_555
C36 C34 1_555 1_555
H26 C36 1_555 1_555
C37 C38 1_555 1_555
C38 C39 1_555 1_555
C39 C36 1_555 1_555
H27 C39 1_555 1_555
C40 C35 1_555 1_555
H28 C40 1_555 1_555
Cd1_2 O8 1_555 1_555
Cd2_2 O7 1_555 1_555
Cd2_3 O5 1_555 1_555
Cd2A N1 1_555 1_555
Cd2A_2 N8 1_555 1_555
O5_2 Cd2 1_555 1_555
O7_2 Cd2 1_555 1_555
O8_2 Cd1 1_555 1_555
O8_3 Cd2 1_555 1_555
N1A Cd2 1_555 1_555
N8A Cd2 1_555 1_555
O6 C33 1_555 1_555
O8 Cd2_2 1_555 1_555
C3 C6 1_555 1_555
C4 C5 1_555 1_555
C10 C11 1_555 1_555
C14 C15 1_555 1_555
C14 C16 1_555 1_555
C16 C17 1_555 1_555
C26 C27 1_555 1_555
C28 C29 1_555 1_555
C29 C30 1_555 1_555
C38 C40 1_555 1_555
Cd2_3 O8_2 1_555 1_555

#END

File: simulated_isotherms/CO2/10.1002asia.201403123/LODTEF01.cif

#######################################################################
#
#                 Cambridge Crystallographic Data Centre
#                                CCDC 
#
#######################################################################
#
# If this CIF has been generated from an entry in the Cambridge 
# Structural Database, then it will include bibliographic, chemical, 
# crystal, experimental, refinement or atomic coordinate data resulting 
# from the CCDC's data processing and validation procedures.
#
#######################################################################

data_LODTEF01
_chemical_formula_moiety         '(C40 H30 Cd2 N10 O8)n,4n(H2 O1)'
_chemical_name_systematic        
"catena-((\m~4~-2-Aminoterephthalato)-(\m~2~-2-aminoterephthalato)-bis(\m~2~-4,4'-(hydrazine-1,2-diylidenedimethylylidene)dipyridine)-di-cadmium tetrahydrate)"
_symmetry_cell_setting           triclinic
_symmetry_space_group_name_H-M   'P -1'
_symmetry_Int_Tables_number      2
_space_group_name_Hall           '-P 1'
loop_
_symmetry_equiv_pos_site_id
_symmetry_equiv_pos_as_xyz
1 x,y,z
2 -x,-y,-z
_cell_length_a                   10.3881(9)
_cell_length_b                   11.0025(10)
_cell_length_c                   11.0101(10)
_cell_angle_alpha                92.700(4)
_cell_angle_beta                 104.206(4)
_cell_angle_gamma                104.337(4)
_cell_volume                     1174.1
_exptl_crystal_colour            yellow
_exptl_crystal_description       Block
_cell_formula_units_Z            1
loop_
_atom_site_label
_atom_site_type_symbol
_atom_site_fract_x
_atom_site_fract_y
_atom_site_fract_z
N1 N 0.0895(11) -0.0179(8) 0.2728(8)
C1 C 0.1931(14) -0.0758(13) 0.3200(13)
H1 H 0.2738 -0.0587 0.2906
C2 C 0.1787(15) -0.1589(13) 0.4101(13)
H2 H 0.2496 -0.1985 0.4424
C3 C 0.0607(16) -0.1839(10) 0.4531(10)
C4 C -0.0429(16) -0.1260(14) 0.4059(14)
H3 H -0.1236 -0.1432 0.4352
C5 C -0.0286(13) -0.0430(12) 0.3157(13)
H4 H -0.0994 -0.0034 0.2835
C6 C -0.0315(13) -0.6780(13) 0.9571(13)
H5 H -0.1025 -0.7064 0.9978
C7 C -0.0444(16) -0.5918(14) 0.8696(14)
H6 H -0.1242 -0.5613 0.8505
C8 C 0.0594(15) -0.5502(10) 0.8101(10)
C9 C 0.1761(15) -0.5949(13) 0.8381(13)
H7 H 0.2471 -0.5664 0.7975
C10 C 0.1890(13) -0.6811(13) 0.9256(13)
H8 H 0.2688 -0.7116 0.9448
N2 N 0.0852(11) -0.7227(8) 0.9851(8)
Cd1 Cd 0.08723(9) 0.13590(9) 0.13555(9)
O1 O -0.1457(10) -0.0004(11) -0.0005(11)
O2 O -0.1303(10) 0.1479(12) 0.1465(12)
O3 O 0.1716(12) 0.2975(13) 0.2985(13)
C11 C -0.3581(15) 0.0298(15) 0.0286(15)
C12 C 0.4012(13) 0.4100(12) 0.4083(12)
O4 O 0.3331(12) 0.2424(13) 0.2419(14)
C13 C -0.4230(16) 0.0948(17) 0.0942(17)
C14 C -0.4382(15) -0.0642(17) -0.0628(17)
H9 H -0.3944 -0.1107 -0.1067
C15 C -0.2014(14) 0.0626(16) 0.0619(15)
C16 C 0.2970(17) 0.3108(14) 0.3110(15)
C17 C 0.366(2) 0.481(3) 0.481(3)
C18 C 0.5349(18) 0.427(3) 0.425(3)
H10 H 0.5659 0.3763 0.3724
N3 N 0.148(3) -0.435(3) 0.676(3)
C19 C 0.059(3) -0.288(2) 0.544(2)
H11 H -0.0166 -0.3161 0.5797
N4 N -0.361(3) 0.186(4) 0.180(4)
H12 H -0.4087 0.2255 0.2160
H13 H -0.2703 0.2097 0.2043
C20 C 0.063(3) -0.454(2) 0.708(3)
H14 H -0.0103 -0.4158 0.6784
N5 N 0.144(3) -0.327(3) 0.566(3)
N6 N 0.255(8) 0.442(11) 0.535(10)
H15 H 0.2046 0.3627 0.5191
H16 H 0.2368 0.4959 0.5850
O2A O -0.8697(10) -0.1479(12) -0.1465(12)
C11A C -0.6419(15) -0.0298(15) -0.0286(15)
C13A C -0.5770(16) -0.0948(17) -0.0942(17)
C14A C -0.5618(15) 0.0642(17) 0.0628(17)
H9A H -0.6056 0.1107 0.1067
C15A C -0.7986(14) -0.0626(16) -0.0619(15)
N4A N -0.639(3) -0.186(4) -0.180(4)
H12A H -0.5913 -0.2255 -0.2160
H13A H -0.7297 -0.2097 -0.2043
O1A O -0.8543(10) 0.0004(11) 0.0005(11)
O3A O 0.8284(12) 0.7025(13) 0.7015(13)
C12A C 0.5988(13) 0.5900(12) 0.5917(12)
O4A O 0.6669(12) 0.7576(13) 0.7581(14)
C16A C 0.7030(17) 0.6892(14) 0.6890(15)
C17A C 0.634(2) 0.519(3) 0.519(3)
C18A C 0.4651(18) 0.573(3) 0.575(3)
H10A H 0.4341 0.6237 0.6276
N6A N 0.745(8) 0.558(11) 0.465(10)
H15A H 0.7954 0.6373 0.4809
H16A H 0.7632 0.5041 0.4150
N1A N -1.0895(11) 0.0179(8) -0.2728(8)
C1A C -1.1931(14) 0.0758(13) -0.3200(13)
H1A H -1.2738 0.0587 -0.2906
C2A C -1.1787(15) 0.1589(13) -0.4101(13)
H2A H -1.2496 0.1985 -0.4424
C3A C -1.0607(16) 0.1839(10) -0.4531(10)
C4A C -0.9571(16) 0.1260(14) -0.4059(14)
H3A H -0.8764 0.1432 -0.4352
C5A C -0.9714(13) 0.0430(12) -0.3157(13)
H4A H -0.9006 0.0034 -0.2835
C6A C -0.9685(13) 0.6780(13) -0.9571(13)
H5A H -0.8975 0.7064 -0.9978
C7A C -0.9556(16) 0.5918(14) -0.8696(14)
H6A H -0.8758 0.5613 -0.8505
C8A C -1.0594(15) 0.5502(10) -0.8101(10)
C9A C -1.1761(15) 0.5949(13) -0.8381(13)
H7A H -1.2471 0.5664 -0.7975
C10A C -1.1890(13) 0.6811(13) -0.9256(13)
H8A H -1.2688 0.7116 -0.9448
N2A N -1.0852(11) 0.7227(8) -0.9851(8)
Cd1A Cd -1.08723(9) -0.13590(9) -0.13555(9)
N3A N -1.148(3) 0.435(3) -0.676(3)
C19A C -1.059(3) 0.288(2) -0.544(2)
H11A H -0.9834 0.3161 -0.5797
C20A C -1.063(3) 0.454(2) -0.708(3)
H14A H -0.9897 0.4158 -0.6784
N5A N -1.144(3) 0.327(3) -0.566(3)
N2_2 N 0.0852(11) 0.2773(8) -0.0149(8)
N2A_2 N -1.0852(11) -0.2773(8) 0.0149(8)
Cd1_2 Cd -0.91277(9) 0.13590(9) 0.13555(9)
Cd1_3 Cd 0.08723(9) -0.86410(9) 1.13555(9)
Cd1A_2 Cd -1.08723(9) 0.86410(9) -1.13555(9)
Cd1A_3 Cd -0.08723(9) -0.13590(9) -0.13555(9)
Cd1A_4 Cd 0.91277(9) 0.86410(9) 0.86445(9)
O1_2 O -1.1457(10) -0.0004(11) -0.0005(11)
O1A_2 O 0.1457(10) 0.0004(11) 0.0005(11)
O3A_2 O -1.1716(12) -0.2975(13) -0.2985(13)
O4A_2 O -1.3331(12) -0.2424(13) -0.2419(14)
loop_
_geom_bond_atom_site_label_1
_geom_bond_atom_site_label_2
_geom_bond_site_symmetry_1
_geom_bond_site_symmetry_2
N1 C1 1_555 1_555
C1 H1 1_555 1_555
C2 C1 1_555 1_555
H2 C2 1_555 1_555
C3 C2 1_555 1_555
C4 C3 1_555 1_555
H3 C4 1_555 1_555
C5 N1 1_555 1_555
H4 C5 1_555 1_555
C6 H5 1_555 1_555
C7 C6 1_555 1_555
H6 C7 1_555 1_555
C8 C7 1_555 1_555
C9 C8 1_555 1_555
H7 C9 1_555 1_555
C10 C9 1_555 1_555
H8 C10 1_555 1_555
N2 C6 1_555 1_555
Cd1 N1 1_555 1_555
O1 Cd1 1_555 1_555
O2 Cd1 1_555 1_555
O3 Cd1 1_555 1_555
C11 C13 1_555 1_555
C12 C16 1_555 1_555
O4 Cd1 1_555 1_555
C13 N4 1_555 1_555
C14 C11 1_555 1_555
H9 C14 1_555 1_555
C15 O1 1_555 1_555
C16 O3 1_555 1_555
C17 C12 1_555 1_555
C18 C12 1_555 1_555
H10 C18 1_555 1_555
N3 C20 1_555 1_555
C19 C3 1_555 1_555
H11 C19 1_555 1_555
N4 H12 1_555 1_555
H13 N4 1_555 1_555
C20 C8 1_555 1_555
H14 C20 1_555 1_555
N5 N3 1_555 1_555
N6 C17 1_555 1_555
H15 N6 1_555 1_555
H16 N6 1_555 1_555
O2A C15A 1_555 1_555
C11A C13A 1_555 1_555
C13A C14 1_555 1_555
C14A C13 1_555 1_555
H9A C14A 1_555 1_555
C15A C11A 1_555 1_555
N4A C13A 1_555 1_555
H12A N4A 1_555 1_555
H13A N4A 1_555 1_555
O1A C15A 1_555 1_555
O3A C16A 1_555 1_555
C12A C16A 1_555 1_555
O4A C16A 1_555 1_555
C17A C18 1_555 1_555
C18A C17 1_555 1_555
H10A C18A 1_555 1_555
N6A C17A 1_555 1_555
H15A N6A 1_555 1_555
H16A N6A 1_555 1_555
N1A C1A 1_555 1_555
C1A H1A 1_555 1_555
C2A C1A 1_555 1_555
H2A C2A 1_555 1_555
C3A C2A 1_555 1_555
C4A C3A 1_555 1_555
H3A C4A 1_555 1_555
C5A N1A 1_555 1_555
H4A C5A 1_555 1_555
C6A H5A 1_555 1_555
C7A C6A 1_555 1_555
H6A C7A 1_555 1_555
C8A C7A 1_555 1_555
C9A C8A 1_555 1_555
H7A C9A 1_555 1_555
C10A C9A 1_555 1_555
H8A C10A 1_555 1_555
N2A C6A 1_555 1_555
Cd1A O2A 1_555 1_555
N3A C20A 1_555 1_555
C19A C3A 1_555 1_555
H11A C19A 1_555 1_555
C20A C8A 1_555 1_555
H14A C20A 1_555 1_555
N5A N3A 1_555 1_555
N2_2 Cd1 1_555 1_555
N2A_2 Cd1A 1_555 1_555
Cd1_2 O1A 1_555 1_555
Cd1_3 N2 1_555 1_555
Cd1A_2 N2A 1_555 1_555
Cd1A_3 O1 1_555 1_555
Cd1A_4 O3A 1_555 1_555
O1_2 Cd1A 1_555 1_555
O1A_2 Cd1 1_555 1_555
O3A_2 Cd1A 1_555 1_555
O4A_2 Cd1A 1_555 1_555
C4 C5 1_555 1_555
C10 N2 1_555 1_555
O2 C15 1_555 1_555
C11 C15 1_555 1_555
O4 C16 1_555 1_555
C19 N5 1_555 1_555
C11A C14A 1_555 1_555
O1A Cd1A 1_555 1_555
C12A C17A 1_555 1_555
C12A C18A 1_555 1_555
O4A Cd1A_4 1_555 1_555
N1A Cd1A 1_555 1_555
C4A C5A 1_555 1_555
C10A N2A 1_555 1_555
C19A N5A 1_555 1_555
Cd1_2 O1_2 1_555 1_555
Cd1A_3 O1A_2 1_555 1_555

#END
